Repository: Mr-OneShot69/battery-microstructure-taufactor

# Electrode Tortuosity Analysis (GPU-Accelerated)

This repository contains the workflow for quantifying the **geometric tortuosity factor ($\tau$)** and **CBD transport penalties** in battery electrode microstructures.

##  Project Overview
Developed for the **Politecnico di Torino Battery Project**, this tool uses the **TauFactor** solver to analyze segmented 3D TIFF volumes from NREL.

### Key Features:
* **GPU Acceleration:** Optimized for NVIDIA CUDA (tested on RTX 3050).
* **Comparative Analysis:** Calculates tortuosity for both "Pores-Only" and "Pores + CBD" scenarios.
* **Batch Processing:** Automatically processes multiple samples and exports data to CSV.

##  Usage
1. **Data:** Create a folder named `nrel_data/` in the root directory.
2. **Download:** Place your segmented `.tif` files (NMC or Graphite) in that folder.
3. **Run:** Execute `scripts/batch_processor.py`.
4. **Output:** Results will be saved in the `results/` folder as a CSV.

---
*Note: The raw .tif datasets (e.g., Toda NMC532 and Conoco Phillips A12) are not included in this repository due to file size limits.*

File: battery_analysis_results w 0.01 Ano.csv
Filename,Porosity,Active_Material,CBD_Fraction,Tau_Pores_Only,Tau_Combined,CBD_Penalty
graphite-5-cal-withcbd-w001-binarized.tif,0.3961229337064402,0.5375440417271874,0.06633302456637237,5.688667297363281,4.6171040534973145,1.0715632438659668
graphite-5-uncal-withcbd-w001-binarized.tif,0.4920015981786794,0.46035530829017496,0.04764309353114564,1.9435594081878662,1.7181792259216309,0.22538018226623535
graphite-6-cal-withcbd-w001-binarized.tif,0.34845854286255706,0.5854514675223079,0.06608998961513504,2.29290509223938,1.9114367961883545,0.3814682960510254
graphite-6-uncal-withcbd-w001-binarized.tif,0.5201957088601189,0.43253677593823103,0.04726751520165006,1.8028512001037598,1.623809814453125,0.17904138565063477
graphite-7-cal-withcbd-w001-binarized.tif,0.3689407947443346,0.5651108282608722,0.06594837699479321,5.028409004211426,4.1055803298950195,0.9228286743164062
graphite-7-uncal-withcbd-w001-binarized.tif,0.4962200486184902,0.4561057981939109,0.047674153187598954,3.517690420150757,3.1374423503875732,0.3802480697631836
graphite-8-cal-withcbd-w001-binarized.tif,0.37387544877524126,0.5597396270431582,0.0663849241816006,5.958442687988281,4.884190559387207,1.0742521286010742

File: battery_analysis_results w 0.01 Cath.csv
Filename,Porosity,Active_Material,CBD_Fraction,Tau_Pores_Only,Tau_Combined,CBD_Penalty
nmc-1-uncal-withcbd-w001-binarized (1).tif,0.469795240994693,0.4128645064727831,0.11734025253252389,1.7200665473937988,1.3762686252593994,0.3437979221343994
nmc-1-uncal-withcbd-w001-binarized.tif,0.469795240994693,0.4128645064727831,0.11734025253252389,1.7200665473937988,1.3762686252593994,0.3437979221343994
nmc-2-cal-withcbd-w001-binarized.tif,0.3597543760587239,0.49439523650186173,0.14585038743941436,2.4470603466033936,1.7209510803222656,0.7261092662811279
nmc-2-uncal-withcbd-w001-binarized.tif,0.5096531842132256,0.3827336636601647,0.10761315212660968,1.7449793815612793,1.4292161464691162,0.3157632350921631
nmc-3-cal-withcbd-w001-binarized.tif,0.36002341125085874,0.49411679647704493,0.14585979227209633,2.527069568634033,1.6883444786071777,0.8387250900268555
nmc-3-uncal-withcbd-w001-binarized.tif,0.4704087278795602,0.4126963265016439,0.1168949456187959,1.8403091430664062,1.4505245685577393,0.389784574508667
nmc-4-cal-withcbd-w001-binarized.tif,0.31146635589498084,0.533187692680764,0.15534595142425517,3.3092379570007324,1.9141979217529297,1.3950400352478027

File: battery_analysis_results w 0.99 Ano.csv
Filename,Porosity,Active_Material,CBD_Fraction,Tau_Pores_Only,Tau_Combined,CBD_Penalty
graphite-5-cal-withcbd-w099-binarized.tif,0.39772480376728025,0.5375440417271874,0.06473115450553234,6.184656620025635,4.6171040534973145,1.5675525665283203
graphite-5-uncal-withcbd-w099-binarized.tif,0.48425133621307037,0.46035530829017496,0.05539335549675464,2.065889596939087,1.7181792259216309,0.34771037101745605
graphite-6-cal-withcbd-w099-binarized.tif,0.3498783376736087,0.5854514675223079,0.06467019480408336,2.53800892829895,1.9114367961883545,0.6265721321105957
graphite-6-uncal-withcbd-w099-binarized.tif,0.5122042376000095,0.43253677593823103,0.05525898646175944,1.9167208671569824,1.623809814453125,0.2929110527038574
graphite-7-cal-withcbd-w099-binarized.tif,0.37022365025122206,0.5651108282608722,0.06466552148790572,5.52048397064209,4.1055803298950195,1.4149036407470703
graphite-7-uncal-withcbd-w099-binarized.tif,0.4885282159799229,0.4561057981939109,0.05536598582616619,3.744403839111328,3.1374423503875732,0.6069614887237549
graphite-8-cal-withcbd-w099-binarized.tif,0.3755257297804978,0.5597396270431582,0.06473464317634406,6.474556922912598,4.884190559387207,1.5903663635253906
